Repository: cawi-hro/SynchotronTechniques_MSF_CDMA

# Synchrotron Techniques for Materials Characterisation - Course 

This repository collects supplementary materials to the master's course "Synchrotron Techniques for Materials Characterisation" (STMC) given by [Berit Zeller-Plumhoff](https://www.hereon.de/institutes/metallic_biomaterials/imaging_and_data_science/team/098931/index.php.de) - University of Rostock - Chair of Data-driven Analysis and Design of Materials, Rostock, Germany. ### TODO:Check ### The contents are provided as [Open Educational Resource](https://de.wikipedia.org/wiki/Open_Educational_Resources), so feel free to fork, share, teach and learn. You can give the project a Star if you like it. ###

## Project Organization

```
├── LICENSE            <- Open-source license if one is chosen
├── README.md          <- The top-level README for developers using this project
├── data
│   ├── external       <- Data from third party sources
│   ├── interim        <- Intermediate data that has been transformed
│   ├── processed      <- The final, canonical data sets for modeling
│   └── raw            <- The original, immutable data dump
│
├── models             <- Trained and serialized models, model predictions, or model summaries
│
├── notebooks          <- Jupyter notebooks. Naming convention is a number (for ordering),
│                         the creator's initials, and a short `-` delimited description, e.g.
│                         `1.0-jqp-initial-data-exploration`
│
├── references         <- Data dictionaries, manuals, and all other explanatory materials
│
├── reports            <- Generated analysis as HTML, PDF, LaTeX, etc.
│   └── figures        <- Generated graphics and figures to be used in reporting
│
├── requirements.txt   <- The requirements file for reproducing the analysis environment, e.g.
│                         generated with `pip freeze > requirements.txt`
│
└── src                         <- Source code for this project
    │
    ├── __init__.py             <- Makes src a Python module
    │
    ├── config.py               <- Store useful variables and configuration
    │
    ├── dataset.py              <- Scripts to download or generate data
    │
    ├── features.py             <- Code to create features for modeling
    │
    │    
    ├── modeling                
    │   ├── __init__.py 
    │   ├── predict.py          <- Code to run model inference with trained models          
    │   └── train.py            <- Code to train models
    │
    ├── plots.py                <- Code to create visualizations 
    │
    └── services                <- Service classes to connect with external platforms, tools, or APIs
        └── __init__.py 
```

--------

File: exercises/data/AMS_DATA_zincite.txt
      Zincite
      Aminoff G
      Zeitschrift fur Kristallographie 56 (1921) 495-505
      Ueber Lauephotogramme und Struktur von Zinkit.
      _cod_database_code 1011258
      _database_code_amcsd 0018119

      CELL PARAMETERS:   3.2200  3.2200  5.2000   90.000   90.000  120.000
      SPACE GROUP: P6_3mc    
      X-RAY WAVELENGTH:     1.541838
      Cell Volume:     46.692
      Density (g/cm3):      5.789
      MAX. ABS. INTENSITY / VOLUME**2:      116.7488557    
      RIR:      6.566
      RIR based on corundum from Acta Crystallographica A38 (1982) 733-739
               2-THETA      INTENSITY    D-SPACING   H   K   L   Multiplicity
                32.10         50.47        2.7886    1   0   0         6
                34.50         37.91        2.6000    0   0   2         1
                36.56        100.00        2.4575    1   0   1         6
                47.83         20.89        1.9017    1   0   2         6
                57.22         31.02        1.6100    1   1   0         6
                63.16         29.96        1.4721    1   0   3         6
                67.13          4.31        1.3943    2   0   0         6
                68.56         23.92        1.3688    1   1   2         6
                69.84         12.85        1.3467    2   0   1         6
                72.74          2.18        1.3000    0   0   4         1
                77.72          3.87        1.2288    2   0   2         6
                81.73          2.27        1.1783    1   0   4         6
================================================================================
       XPOW Copyright 1993 Bob Downs, Ranjini Swaminathan and Kurt Bartelmehs
  For reference, see Downs et al. (1993) American Mineralogist 78, 1104-1107.
